Repository: williamjay1/gypsum-plasterboard-public-data-screening

# Public data decision support tool for gypsum plasterboard recycling

This repository contains the reproducibility materials for a public data computational study of batch level triage and pretreatment routing for post consumer gypsum plasterboard.

The study uses public official datasets, public research data and published technical records. It does not contain field sampling, laboratory experiments, human participants or unpublished facility data. The reported scenarios are transparent researcher defined parameter bundles, not an EU wide empirical contamination distribution.

## Contents

- `paper/` contains the Springer Nature LaTeX manuscript, bibliography files, figures and compiled PDF. The files in this directory are kept at one level so that `Manuscript.tex` can be compiled directly.
- `data/` contains public working tables, parameter registers and provenance records. Third party publisher PDFs are not redistributed.
- `results/` contains derived scenario tables, audits and generated figures.
- `code/` contains the analysis and figure scripts used for the public data calculations.

## Reproduce the main outputs

From the repository root, install the Python dependencies listed in `requirements.txt`, then run the scripts in `code/`. The scripts write derived tables to `results/` and figures to `results/figures/`.

The manuscript PDF can be rebuilt with XeLaTeX and BibTeX from the `paper/` directory:

```text
xelatex -interaction=nonstopmode Manuscript.tex
bibtex Manuscript
xelatex -interaction=nonstopmode Manuscript.tex
xelatex -interaction=nonstopmode Manuscript.tex
```

## Interpretation boundary

The repository supports an interval based screening and measurement prioritization analysis. It is not a complete ISO life cycle assessment, life cycle costing study, legal end of waste determination, product certification or empirical EU prevalence estimate.

File: data/castro_uk_acid_leaching_quality_response.csv
country_scope,sample,temperature_c,residence_time_min,h2so4_wt_pct,ca_so4_proxy_wt_pct,si_al_fe_proxy_wt_pct,chemical_purity_wt_pct,chemical_purity_sd_wt_pct,source_locator,article_url,data_deposit_url,status
UK,GRPW batch 1,,,,94.3,1.6,95.9,0.7,Extended data Table S2,https://doi.org/10.12688/openreseurope.16583.3,https://doi.org/10.5281/zenodo.8279464,UK external process-quality response; not EU-27 calibration
UK,GRPW batch 1,24.0,30.0,5.0,93.5,2.8,96.3,0.1,Extended data Table S2,https://doi.org/10.12688/openreseurope.16583.3,https://doi.org/10.5281/zenodo.8279464,UK external process-quality response; not EU-27 calibration
UK,GRPW batch 1,24.0,60.0,5.0,92.9,3.4,96.3,0.1,Extended data Table S2,https://doi.org/10.12688/openreseurope.16583.3,https://doi.org/10.5281/zenodo.8279464,UK external process-quality response; not EU-27 calibration
UK,GRPW batch 1,24.0,180.0,5.0,93.3,3.4,96.7,0.2,Extended data Table S2,https://doi.org/10.12688/openreseurope.16583.3,https://doi.org/10.5281/zenodo.8279464,UK external process-quality response; not EU-27 calibration
UK,GRPW batch 1,60.0,30.0,3.0,93.4,3.1,96.5,0.2,Extended data Table S2,https://doi.org/10.12688/openreseurope.16583.3,https://doi.org/10.5281/zenodo.8279464,UK external process-quality response; not EU-27 calibration
UK,GRPW batch 1,60.0,30.0,5.0,94.3,2.1,96.4,0.2,Extended data Table S2,https://doi.org/10.12688/openreseurope.16583.3,https://doi.org/10.5281/zenodo.8279464,UK external process-quality response; not EU-27 calibration
UK,GRPW batch 1,60.0,30.0,10.0,93.8,2.7,96.5,0.2,Extended data Table S2,https://doi.org/10.12688/openreseurope.16583.3,https://doi.org/10.5281/zenodo.8279464,UK external process-quality response; not EU-27 calibration
UK,GRPW batch 1,60.0,60.0,3.0,92.2,4.3,96.5,0.2,Extended data Table S2,https://doi.org/10.12688/openreseurope.16583.3,https://doi.org/10.5281/zenodo.8279464,UK external process-quality response; not EU-27 calibration
UK,GRPW batch 1,60.0,60.0,5.0,93.3,3.1,96.4,0.2,Extended data Table S2,https://doi.org/10.12688/openreseurope.16583.3,https://doi.org/10.5281/zenodo.8279464,UK external process-quality response; not EU-27 calibration
UK,GRPW batch 1,60.0,60.0,10.0,93.9,2.6,96.5,0.1,Extended data Table S2,https://doi.org/10.12688/openreseurope.16583.3,https://doi.org/10.5281/zenodo.8279464,UK external process-quality response; not EU-27 calibration
UK,GRPW batch 1,90.0,30.0,3.0,93.6,2.9,96.5,0.1,Extended data Table S2,https://doi.org/10.12688/openreseurope.16583.3,https://doi.org/10.5281/zenodo.8279464,UK external process-quality response; not EU-27 calibration
UK,GRPW batch 1,90.0,30.0,5.0,94.6,1.9,96.5,0.2,Extended data Table S2,https://doi.org/10.12688/openreseurope.16583.3,https://doi.org/10.5281/zenodo.8279464,UK external process-quality response; not EU-27 calibration
UK,GRPW batch 1,90.0,30.0,10.0,95.6,1.6,97.2,0.2,Extended data Table S2,https://doi.org/10.12688/openreseurope.16583.3,https://doi.org/10.5281/zenodo.8279464,UK external process-quality response; not EU-27 calibration
UK,GRPW batch 1,90.0,60.0,5.0,95.6,1.0,96.6,0.2,Extended data Table S2,https://doi.org/10.12688/openreseurope.16583.3,https://doi.org/10.5281/zenodo.8279464,UK external process-quality response; not EU-27 calibration
UK,GRPW batch 1,90.0,60.0,10.0,94.6,1.2,95.8,0.4,Extended data Table S2,https://doi.org/10.12688/openreseurope.16583.3,https://doi.org/10.5281/zenodo.8279464,UK external process-quality response; not EU-27 calibration
UK,GRPW batch 1,90.0,90.0,5.0,94.6,1.7,96.3,0.1,Extended data Table S2,https://doi.org/10.12688/openreseurope.16583.3,https://doi.org/10.5281/zenodo.8279464,UK external process-quality response; not EU-27 calibration
UK,GRPW batch 1,90.0,120.0,5.0,95.1,1.5,96.6,0.3,Extended data Table S2,https://doi.org/10.12688/openreseurope.16583.3,https://doi.org/10.5281/zenodo.8279464,UK external process-quality response; not EU-27 calibration
UK,GRPW batch 1,90.0,180.0,5.0,94.9,1.6,96.5,0.2,Extended data Table S2,https://doi.org/10.12688/openreseurope.16583.3,https://doi.org/10.5281/zenodo.8279464,UK external process-quality response; not EU-27 calibration
UK,GDPW batch 1,,,,93.2,2.8,96.0,0.5,Extended data Table S2,https://doi.org/10.12688/openreseurope.16583.3,https://doi.org/10.5281/zenodo.8279464,UK external process-quality response; not EU-27 calibration
UK,GDPW batch 1,60.0,30.0,5.0,94.5,1.5,96.0,0.7,Extended data Table S2,https://doi.org/10.12688/openreseurope.16583.3,https://doi.org/10.5281/zenodo.8279464,UK external process-quality response; not EU-27 calibration
UK,GDPW batch 1,90.0,30.0,3.0,94.8,1.7,96.5,0.2,Extended data Table S2,https://doi.org/10.12688/openreseurope.16583.3,https://doi.org/10.5281/zenodo.8279464,UK external process-quality response; not EU-27 calibration
UK,GDPW batch 1,90.0,30.0,5.0,95.1,1.5,96.6,0.5,Extended data Table S2,https://doi.org/10.12688/openreseurope.16583.3,https://doi.org/10.5281/zenodo.8279464,UK external process-quality response; not EU-27 calibration
UK,GDPW batch 1,90.0,30.0,10.0,94.8,1.5,96.3,0.2,Extended data Table S2,https://doi.org/10.12688/openreseurope.16583.3,https://doi.org/10.5281/zenodo.8279464,UK external process-quality response; not EU-27 calibration
UK,GDPW batch 1,90.0,60.0,3.0,94.9,1.8,96.7,0.1,Extended data Table S2,https://doi.org/10.12688/openreseurope.16583.3,https://doi.org/10.5281/zenodo.8279464,UK external process-quality response; not EU-27 calibration
UK,GDPW batch 1,90.0,60.0,5.0,95.4,1.1,96.5,0.2,Extended data Table S2,https://doi.org/10.12688/openreseurope.16583.3,https://doi.org/10.5281/zenodo.8279464,UK external process-quality response; not EU-27 calibration
UK,GDPW batch 1,90.0,60.0,10.0,95.5,1.0,96.5,0.2,Extended data Table S2,https://doi.org/10.12688/openreseurope.16583.3,https://doi.org/10.5281/zenodo.8279464,UK external process-quality response; not EU-27 calibration

File: data/castro_uk_contamination_trajectory.csv
country_scope,feed_type,sample,stage,contaminant_wt_pct,chemical_purity_wt_pct,source_locator,source_url,contaminant_wt_pct_low,contaminant_wt_pct_high,data_deposit_url,status
UK,refurbishment plasterboard waste,RPW batch 1,collected_and_manually_sorted,10.0,,article Results: improved mechanical pre-treatment,https://doi.org/10.12688/openreseurope.16583.3,,,https://doi.org/10.5281/zenodo.8279464,UK external validation benchmark; not an EU-27 distribution
UK,refurbishment plasterboard waste,RPW batch 1,after_manual_segregation,7.0,,article Results: improved mechanical pre-treatment,https://doi.org/10.12688/openreseurope.16583.3,,,https://doi.org/10.5281/zenodo.8279464,UK external validation benchmark; not an EU-27 distribution
UK,refurbishment plasterboard waste,RPW batch 1,after_crushing_sieving_lt_250_um,5.0,95.9,article Results; Extended data Table S1,https://doi.org/10.12688/openreseurope.16583.3,4.0,6.0,https://doi.org/10.5281/zenodo.8279464,UK external validation benchmark; not an EU-27 distribution
UK,demolition plasterboard waste,DPW batch 1,collected_and_manually_sorted,23.0,,article Results: improved mechanical pre-treatment,https://doi.org/10.12688/openreseurope.16583.3,,,https://doi.org/10.5281/zenodo.8279464,UK external validation benchmark; not an EU-27 distribution
UK,demolition plasterboard waste,DPW batch 1,after_manual_segregation,15.0,,article Results: improved mechanical pre-treatment,https://doi.org/10.12688/openreseurope.16583.3,,,https://doi.org/10.5281/zenodo.8279464,UK external validation benchmark; not an EU-27 distribution
UK,demolition plasterboard waste,DPW batch 1,after_crushing_sieving_lt_250_um,5.0,96.0,article Results; Extended data Table S1,https://doi.org/10.12688/openreseurope.16583.3,4.0,6.0,https://doi.org/10.5281/zenodo.8279464,UK external validation benchmark; not an EU-27 distribution
